Repository: Ex-Mente/auxi.0

Master: |masterbuild| |mastercoveralls|

Develop: |developbuild| |developcoveralls|

Welcome to the `auxi` GitHub repository!
========================================

Introduction
------------

`auxi` is a toolkit to help metallurgical process engineers with their day-to-day tasks. Many of the calculations that we do require things like molar masses, conversion of one compound to another using stoichiometry, enthalpy calculations, heat transfer calculations, mass balances, energy balances, etc. It is usually quite time consuming to get started with these calculations in a tool like Excel. `auxi` aims to save you time by making many of these calculations available from within Python.

We hope that `auxi` will help you spend less time focusing on searching for formulas and data, and setting up calculations, and more time on thinking about the problems that you need to solve with these calculations. Enjoy!

Here are some of the other `auxi` resources:

* documentation: http://auxi.readthedocs.io/en/latest/
* Youtube channel: https://www.youtube.com/channel/UCdklSCJ8S9wFyayLAO7iINQ
* Discussion forum: https://groups.google.com/forum/#!forum/auxi-za

To install auxi, use the following command: :: 

  pip install auxi

Repository Overview
-------------------

Directory Structure
^^^^^^^^^^^^^^^^^^^

The repository contains the following top-level directories:

* root

  This directory contains the high-level system documentation such as this readme file, and other files that need to be easily accessible to contributors and maintainers. It also contains the `.gitignore` file to specify ignored files and patterns, and `.travis.yml` file to provide configuration details for the Travis.CI continuous integration tool.

* doc

  This directory currently contains the `auxi` user documentation. Detailed system documentation may be added later.

* scripts

  This directory contains scripts used to automate the build and release process.

* src

  This directory contains the source files of the Python package.


High-level System Documentation
^^^^^^^^^^^^^^^^^^^^^^^^^^^^^^^

The `auxi` high-level system documentation consists of the following files:

* ROLES.md

  This document identifies the roles involved in the `auxi` project, and explains the responsibilities and access rights of each role.

* STANDARDS.md

  This document lists and explains the standards that are used in the `auxi` project. If you want to play along nicely when you contribute, you need to know and understand these.

* CONTRIBUTING.md

  This document explains exactly how you can contribute code to `auxi`.

* RELEASING.md

  This document explains how releases are done. Not everyone can do this, but it is important for everyone involved in the project to understand how this works.

* RELEASE-NOTES.md

  This document contains the details of what changed in each `auxi` release.

.. |masterbuild| image:: https://travis-ci.org/Ex-Mente/auxi.0.svg?branch=master
    :target: https://travis-ci.org/Ex-Mente/auxi.0
.. |developbuild| image:: https://travis-ci.org/Ex-Mente/auxi.0.svg?branch=develop
    :target: https://travis-ci.org/Ex-Mente/auxi.0

.. |mastercoveralls| image:: https://coveralls.io/repos/github/Ex-Mente/auxi.0/badge.svg?branch=master :target: https://coveralls.io/github/Ex-Mente/auxi.0?branch=master
.. |developcoveralls| image:: https://coveralls.io/repos/github/Ex-Mente/auxi.0/badge.svg?branch=develop :target: https://coveralls.io/github/Ex-Mente/auxi.0?branch=develop

File: src/tools/materialphysicalproperties/data/dataset-slag-slagatlas1995.csv
Material Name,LDAC Slag
Description,Dynamic viscosity of LDAC slags. Based on data in Figure 9.110, page 395 in the reference.
Reference,slagatlas1995
Temperature,FeO Content,P2O5 Content,CaO Content,MnO Content,SiO2 Content,Viscosity
T,y_{FeO},y_{P_2O_5},y_{CaO},y_{MnO},y_{SiO_2},\mu
K,mass fraction,mass fraction,mass fraction,mass fraction,mass fraction,Pa.s
T,FeO,P2O5,CaO,MnO,SiO2,mu
1873.629,5.9,25.2,51.4,5,7,0.2060478
1881.6345,5.9,25.2,51.4,5,7,0.11630889
1888.0383,5.9,25.2,51.4,5,7,0.082964146
1898.9637,5.9,25.2,51.4,5,7,0.058854145
1921.3553,5.9,25.2,51.4,5,7,0.050925386
1951.3102,5.9,25.2,51.4,5,7,0.04131353
1712.4333,15.5,16.2,52,6.6,4.7,0.40022974
1720.5559,15.5,16.2,52,6.6,4.7,0.23682177
1750.3857,15.5,16.2,52,6.6,4.7,0.1155535
1764.0749,15.5,16.2,52,6.6,4.7,0.064984334
1790.7444,15.5,16.2,52,6.6,4.7,0.02945405
1915.6443,15.5,16.2,52,6.6,4.7,0.04131353
1939.5268,15.5,16.2,52,6.6,4.7,0.034339175
1952.2448,15.5,16.2,52,6.6,4.7,0.024052565
1965.5576,15.5,16.2,52,6.6,4.7,0.020100372
1697.7723,34.8,8.5,45,4.6,2.9,0.30115166
1706.4594,34.8,8.5,45,4.6,2.9,0.16307089
1739.3052,34.8,8.5,45,4.6,2.9,0.046999884
1762.8982,34.8,8.5,45,4.6,2.9,0.044257948
1799.5034,34.8,8.5,45,4.6,2.9,0.036411
1822.4862,34.8,8.5,45,4.6,2.9,0.037118822
1860.8949,34.8,8.5,45,4.6,2.9,0.03618879
1884.1855,34.8,8.5,45,4.6,2.9,0.033445114
1918.9653,34.8,8.5,45,4.6,2.9,0.0324942
